Repository: dskoda/ml4mat-26s-public

# Dataset notes

The dataset "A compilation of experimental data on the mechanical properties and microstructural features of Ti-alloys" was produced by Salvador et al on the following paper:

Salvador, C.A.F., Maia, E.L., Costa, F.H. et al. A compilation of experimental data on the mechanical properties and microstructural features of Ti-alloys. Sci Data 9, 188 (2022). https://doi.org/10.1038/s41597-022-01283-9

The original data is present on Zenodo at the following link: https://doi.org/10.5281/zenodo.5727736

The data is distributed with the CC BY 4.0 License.

File: homeworks/hw2/data/properties.csv (part 2 of 3)
,id,eid,formula,R1,R2,R3,F1,F2,F3,P0,P1,YM,YM_err,YS,YS_err,UTS,UTS_err,DAR,DAR_err,HV,HV_err,moe,moe_class,ph1,ph2,ph3,condition,comments,composition,beta
115,116,Ti-20.0Nb-0.40O,Ti0.8859Nb0.1141,44,10.1016/j.msea.2021.141750,santos2021,1,0,0,4000.0,,94.0,2.0,906.0,25.0,,,-25.0,2.0,291.0,1.0,5.6,near,Ti-alpha,Ti-beta,,ST-FC,Errors in composition not reported. Number of samples/specimens not reported. Mechanical strength via compression tests (Table 1).,Ti0.8859 Nb0.1141,0
116,117,Ti-22.5Nb-0.15O,Ti0.8699Nb0.1301,44,10.1016/j.msea.2021.141750,santos2021,1,0,0,1500.0,,89.0,4.0,734.0,35.0,,,-25.0,7.0,262.0,4.0,6.3,near,Ti-alpha,Ti-beta,,ST-FC,Errors in composition not reported. Number of samples/specimens not reported. Mechanical strength via compression tests (Table 1).,Ti0.8699 Nb0.1301,0
117,118,Ti-22.5Nb-0.25O,Ti0.8699Nb0.1301,44,10.1016/j.msea.2021.141750,santos2021,1,0,0,2500.0,,99.0,6.0,854.0,23.0,,,-26.0,1.0,290.0,4.0,6.3,near,Ti-alpha,Ti-beta,,ST-FC,Errors in composition not reported. Number of samples/specimens not reported. Mechanical strength via compression tests (Table 1).,Ti0.8699 Nb0.1301,0
118,119,Ti-22.5Nb-0.40O,Ti0.8699Nb0.1301,44,10.1016/j.msea.2021.141750,santos2021,1,0,0,4000.0,,100.0,1.0,930.0,25.0,,,-28.0,3.0,303.0,4.0,6.3,near,Ti-alpha,Ti-beta,,ST-FC,Errors in composition not reported. Number of samples/specimens not reported. Mechanical strength via compression tests (Table 1).,Ti0.8699 Nb0.1301,0
119,120,Cp-Ti grade 1,Ti0.9983Fe0.0017,45,10.1520/F0067-13R17,astmF0067,1,0,0,1800.0,,102.0,,170.0,,,,25.0,,,,0.58,rich,Ti-alpha,,,ST,Ingot metallurgy route. Processing and cooling conditions unknown. Compilation by 10.3390/prosthesis2020011,Ti0.9983 Fe0.0017,0
120,121,Cp-Ti grade 2,Ti0.9983Fe0.0017,45,10.1520/F0067-13R17,astmF0067,1,0,0,2500.0,,102.0,,275.0,,,,20.0,,,,0.58,rich,Ti-alpha,,,ST,Ingot metallurgy route. Processing and cooling conditions unknown. Compilation by 10.3390/prosthesis2020011,Ti0.9983 Fe0.0017,0
121,122,Cp-Ti grade 3,Ti0.9983Fe0.0017,45,10.1520/F0067-13R17,astmF0067,1,0,0,3500.0,,102.0,,380.0,,,,18.0,,,,0.58,rich,Ti-alpha,,,ST,Ingot metallurgy route. Processing and cooling conditions unknown. Compilation by 10.3390/prosthesis2020011,Ti0.9983 Fe0.0017,0
122,123,Cp-Ti grade 4,Ti0.9974Fe0.0026,45,10.1520/F0067-13R17,astmF0067,1,0,0,4000.0,,104.0,,483.0,,,,15.0,,,,0.88,rich,Ti-alpha,,,ST,Ingot metallurgy route. Processing and cooling conditions unknown. Compilation by 10.3390/prosthesis2020011,Ti0.9974 Fe0.0026,0
123,124,Ti-7Fe,Ti0.9394Fe0.0606,46,10.1016/j.msec.2015.11.072,haghighi2016,0,0,0,,150.0,130.0,,1847.0,,,,-8.0,,560.0,8.0,20.3,meta,Ti-beta,Ti-alpha-dp,,As-cast,Cold crucible levitation melting (CCLM). Mechanical tests in compression. Vickers hardness from Fig. 8; errors estimated from Fig. 8. Average grain size rougly estimated from Fig. 2.,Ti0.9394 Fe0.0606,1
124,125,Ti-7Fe-1Nb,Ti0.9339Fe0.0609Nb0.0052,46,10.1016/j.msec.2015.11.072,haghighi2016,0,0,0,,150.0,124.0,,1785.0,,,,-10.0,,525.0,8.0,20.58,meta,Ti-beta,Ti-alpha-dp,,As-cast,Cold crucible levitation melting (CCLM). Mechanical tests in compression. Vickers hardness from Fig. 8; errors estimated from Fig. 8. Average grain size rougly estimated from Fig. 2.,Ti0.9339 Fe0.0609 Nb0.0052,1
125,126,Ti-7Fe-4Nb,Ti0.917Fe0.0618Nb0.0212,46,10.1016/j.msec.2015.11.072,haghighi2016,0,0,0,,150.0,115.0,,1539.0,,,,-24.3,,472.0,8.0,21.41,meta,Ti-beta,Ti-alpha-dp,,As-cast,Cold crucible levitation melting (CCLM). Mechanical tests in compression. Vickers hardness from Fig. 8; errors estimated from Fig. 8. Average grain size rougly estimated from Fig. 2.,Ti0.917 Fe0.0618 Nb0.0212,1
126,127,Ti-7Fe-6Nb,Ti0.9054Fe0.0624Nb0.0322,46,10.1016/j.msec.2015.11.072,haghighi2016,0,0,0,,150.0,97.0,,1144.0,,,,-23.1,,372.0,8.0,21.97,meta,Ti-beta,Ti-alpha-dp,,As-cast,Cold crucible levitation melting (CCLM). Mechanical tests in compression. Vickers hardness from Fig. 8; errors estimated from Fig. 8. Average grain size rougly estimated from Fig. 2.,Ti0.9054 Fe0.0624 Nb0.0322,1
127,128,Ti-7Fe-9Nb,Ti0.8876Fe0.0634Nb0.049,46,10.1016/j.msec.2015.11.072,haghighi2016,0,0,0,,150.0,89.0,,1010.0,,,,-40.5,,335.0,8.0,22.82,meta,Ti-beta,Ti-alpha-dp,,As-cast,Cold crucible levitation melting (CCLM). Mechanical tests in compression. Vickers hardness from Fig. 8; errors estimated from Fig. 8. Average grain size rougly estimated from Fig. 2.,Ti0.8876 Fe0.0634 Nb0.049,1
128,129,Ti-7Fe-11Nb,Ti0.8754Fe0.0641Nb0.0605,46,10.1016/j.msec.2015.11.072,haghighi2016,0,0,0,,150.0,86.0,,985.0,,,,-41.5,,325.0,8.0,23.39,meta,Ti-beta,,,As-cast,Cold crucible levitation melting (CCLM). Mechanical tests in compression. Vickers hardness from Fig. 8; errors estimated from Fig. 8. Average grain size rougly estimated from Fig. 2.,Ti0.8754 Fe0.0641 Nb0.0605,1
129,130,Ti-33Zr-3Fe-2Cr,Ti0.7405Cr0.022Fe0.0307Zr0.2068,47,10.1016/j.matdes.2018.05.035,rabadia2018,0,0,0,,,140.0,5.0,1049.0,17.0,1755.0,50.0,-25.7,2.0,,,11.9,meta,Ti-beta,C15,Fe2Zr,As-cast,"Cold crucible levitation melting (CCLM). Mechanical tests in compression. Elastic modulus via nanohardness. Approximations: Fig 5 (Yield stregth), Fig (UTS, plastic strain), Fig 7 (Elastic modulus).",Ti0.7405 Cr0.022 Fe0.0307 Zr0.2068,1
130,131,Ti-33Zr-5Fe-2Cr,Ti0.7191Cr0.0221Fe0.0514Zr0.2075,47,10.1016/j.matdes.2018.05.035,rabadia2018,0,0,0,,,145.0,8.0,1130.0,12.0,1830.0,55.0,-24.8,2.5,,,17.71,meta,Ti-beta,C15,Fe2Zr,As-cast,"Cold crucible levitation melting (CCLM). Mechanical tests in compression. Elastic modulus via nanohardness. Approximations: Fig 5 (Yield stregth), Fig (UTS, plastic strain), Fig 7 (Elastic modulus).",Ti0.7191 Cr0.0221 Fe0.0514 Zr0.2075,1
131,132,Ti-33Zr-7Fe-2Cr,Ti0.6975Cr0.0221Fe0.0722Zr0.2082,47,10.1016/j.matdes.2018.05.035,rabadia2018,0,0,0,,,157.0,13.0,1239.0,27.0,1901.0,39.0,-24.2,2.6,,,23.51,meta,Ti-beta,C15,Fe2Zr,As-cast,"Cold crucible levitation melting (CCLM). Mechanical tests in compression. Elastic modulus via nanohardness. Approximations: Fig 5 (Yield stregth), Fig (UTS, plastic strain), Fig 7 (Elastic modulus).",Ti0.6975 Cr0.0221 Fe0.0722 Zr0.2082,1
132,133,Ti-33Zr-3Fe-4Cr,Ti0.718Cr0.0441Fe0.0308Zr0.2072,47,10.1016/j.matdes.2018.05.035,rabadia2018,0,0,0,,,130.0,6.0,1113.0,32.0,2008.0,79.0,-33.7,1.9,,,15.11,meta,Ti-beta,C15,"Zr(Fe,Cr)2",As-cast,"Cold crucible levitation melting (CCLM). Mechanical tests in compression. Elastic modulus via nanohardness. Approximations: Fig 5 (Yield stregth), Fig (UTS, plastic strain), Fig 7 (Elastic modulus).",Ti0.718 Cr0.0441 Fe0.0308 Zr0.2072,1
133,134,Ti-33Zr-5Fe-4Cr,Ti0.6964Cr0.0442Fe0.0515Zr0.2079,47,10.1016/j.matdes.2018.05.035,rabadia2018,0,0,0,,,142.0,14.0,1210.0,11.0,1712.0,34.0,-22.0,0.5,,,20.91,meta,Ti-beta,C15,"Zr(Fe,Cr)2",As-cast,"Cold crucible levitation melting (CCLM). Mechanical tests in compression. Elastic modulus via nanohardness. Approximations: Fig 5 (Yield stregth), Fig (UTS, plastic strain), Fig 7 (Elastic modulus).",Ti0.6964 Cr0.0442 Fe0.0515 Zr0.2079,1
134,135,Ti-33Zr-7Fe-4Cr,Ti0.6747Cr0.0444Fe0.0723Zr0.2086,47,10.1016/j.matdes.2018.05.035,rabadia2018,0,0,0,,,149.0,13.0,1287.0,41.0,1567.0,48.0,-8.7,1.2,,,26.71,meta,Ti-beta,C15,"Zr(Fe,Cr)2",As-cast,"Cold crucible levitation melting (CCLM). Mechanical tests in compression. Elastic modulus via nanohardness. Approximations: Fig 5 (Yield stregth), Fig (UTS, plastic strain), Fig 7 (Elastic modulus).",Ti0.6747 Cr0.0444 Fe0.0723 Zr0.2086,1
135,136,Ti-27Nb-7Fe,Ti0.7682Fe0.0698Nb0.1619,48,10.1016/j.msea.2018.07.031,rabadia2018b,0,0,0,,,116.0,9.0,784.0,9.0,,,-34.0,1.0,,,27.85,meta,Ti-beta,Ti-alpha-dp,,As-cast,Melting in a cold crucible levitation melting furnace. Mechanical evaluation in compression. Yield strength taken from Fig. 5. Young modulus and plastic strain taken from Fig. 6,Ti0.7682 Fe0.0698 Nb0.1619,1
136,137,Ti-27Nb-7Fe-2Cr,Ti0.7463Cr0.0215Fe0.07Nb0.1622,48,10.1016/j.msea.2018.07.031,rabadia2018b,0,0,0,,,99.0,5.0,1097.0,21.0,,,-26.0,1.0,,,31.07,stable,Ti-beta,,,As-cast,Melting in a cold crucible levitation melting furnace. Mechanical evaluation in compression. Yield strength taken from Fig. 5. Young modulus and plastic strain taken from Fig. 6,Ti0.7463 Cr0.0215 Fe0.07 Nb0.1622,1
137,138,Ti-27Nb-7Fe-4Cr,Ti0.7244Cr0.043Fe0.0701Nb0.1625,48,10.1016/j.msea.2018.07.031,rabadia2018b,0,0,0,,,81.0,2.0,947.0,22.0,,,-30.0,2.0,,,34.26,stable,Ti-beta,,,As-cast,Melting in a cold crucible levitation melting furnace. Mechanical evaluation in compression. Yield strength taken from Fig. 5. Young modulus and plastic strain taken from Fig. 6,Ti0.7244 Cr0.043 Fe0.0701 Nb0.1625,1
138,139,Ti-27Nb-7Fe-6Cr,Ti0.7023Cr0.0647Fe0.0702Nb0.1628,48,10.1016/j.msea.2018.07.031,rabadia2018b,0,0,0,,,77.0,4.0,922.0,14.0,,,-33.0,1.0,,,37.46,stable,Ti-beta,,,As-cast,Melting in a cold crucible levitation melting furnace. Mechanical evaluation in compression. Yield strength taken from Fig. 5. Young modulus and plastic strain taken from Fig. 6,Ti0.7023 Cr0.0647 Fe0.0702 Nb0.1628,1
139,140,Ti-27Nb-7Fe-8Cr,Ti0.6801Cr0.0864Fe0.0704Nb0.1631,48,10.1016/j.msea.2018.07.031,rabadia2018b,0,0,0,,,72.0,5.0,941.0,23.0,,,-33.0,2.0,,,40.68,stable,Ti-beta,,,As-cast,Melting in a cold crucible levitation melting furnace. Mechanical evaluation in compression. Yield strength taken from Fig. 5. Young modulus and plastic strain taken from Fig. 6,Ti0.6801 Cr0.0864 Fe0.0704 Nb0.1631,1
140,141,Ti-9Mn,Ti0.9165Mn0.0835,49,10.1016/j.actbio.2015.08.015,santos2015,1,1,0,700.0,190.0,94.0,,1023.0,,1048.0,,19.0,,338.0,13.0,16.09,meta,Ti-beta,Ti-omega,,ST-WQ,Average grain size reported in section 3.1.,Ti0.9165 Mn0.0835,1
141,142,Ti-13Mn,Ti0.888Mn0.112,49,10.1016/j.actbio.2015.08.015,santos2015,1,1,0,700.0,190.0,100.0,,927.0,,939.0,,13.0,,312.0,8.0,21.5,meta,Ti-beta,,,ST-WQ,Average grain size reported in section 3.1. Absence of omega not conclusive,Ti0.888 Mn0.112,1
142,143,Ti-5Mn-3Mo,Ti0.9387Mn0.0463Mo0.015,50,10.2320/matertrans.M2016286,santos2017,1,1,0,2220.0,37.0,88.0,,980.0,,1036.0,,2.0,,331.0,,11.78,meta,Ti-beta,Ti-omega,,PM,Average grain size reported in section 3.1.,Ti0.9387 Mn0.0463 Mo0.015,1
143,144,Ti-5Mn-4Mo,Ti0.9334Mn0.0461Mo0.0205,50,10.2320/matertrans.M2016286,santos2017,1,1,0,2350.0,37.0,84.0,,1046.0,,1104.0,,1.9,,337.0,,12.75,meta,Ti-beta,Ti-omega,,PM,Average grain size reported in section 3.1.,Ti0.9334 Mn0.0461 Mo0.0205,1
144,145,Ti-6Mn-3Mo,Ti0.9294Mn0.0552Mo0.0154,50,10.2320/matertrans.M2016286,santos2017,1,1,0,2280.0,37.0,86.0,,1077.0,,1143.0,,3.9,,359.0,,13.54,meta,Ti-beta,Ti-omega,,PM,Average grain size reported in section 3.1.,Ti0.9294 Mn0.0552 Mo0.0154,1
145,146,Ti-6Mn-4Mo,Ti0.9243Mn0.0554Mo0.0203,50,10.2320/matertrans.M2016286,santos2017,1,1,0,2440.0,37.0,85.0,,1033.0,,1093.0,,5.0,,312.0,,14.46,meta,Ti-beta,Ti-omega,,PM,Average grain size reported in section 3.1.,Ti0.9243 Mn0.0554 Mo0.0203,1
146,147,Ti-15Zr-5Cr-2Al,Ti0.8296Al0.0377Cr0.049Zr0.0837,51,10.1016/j.msec.2016.11.101,wang2017,0,0,1,,200.0,58.0,3.5,625.4,31.8,1879.9,58.5,-23.7,,302.0,10.0,6.01,near,Ti-beta,,,ST-WQ,ST at 1173 for 0.5 h followed by ice water quench. Mechanical properties assessed in compression tests. Grain size roughly estimated from Fig. 2.,Ti0.8296 Al0.0377 Cr0.049 Zr0.0837,1
147,148,Ti-36Nb-3Zr-2Ta-0.3O,Ti0.7474Zr0.0203Nb0.2254Ta0.0069,52,10.1016/j.scriptamat.2008.05.022,talling2008,1,1,0,3000.0,15.0,64.5,2.1,700.0,,840.0,,12.9,,,,10.26,meta,Ti-beta,,,ST-WQ,"IM0.0 condition, grain thickness on the order of 15 um (page 2). Yield strength approx. from Fig. 2",Ti0.7474 Zr0.0203 Nb0.2254 Ta0.0069,1
148,149,Ti-32.5Nb-6.8Zr-2.7Sn,Ti0.7305Zr0.0449Nb0.2109Sn0.0137,53,10.1016/j.jmst.2017.04.017,lan2018,0,0,1,,170.0,54.2,,380.0,,562.0,,20.0,,,,9.1,near,Ti-beta,,,ST-WQ,Solution treated at 1000 deg C for 1 h followed by WQ. Yield strength estimated from Fig. 8. Grain size roughly estimated from Fig. 1.,Ti0.7305 Zr0.0449 Nb0.2109 Sn0.0137,1
149,150,Ti-12Mo,Ti0.9363Mo0.0637,54,10.1016/j.matchar.2018.03.031,zhang2018,0,1,1,,80.0,,,480.0,,1000.0,,38.0,,,,12.0,meta,Ti-beta,Ti-omega,,ST-WQ,Solution treated at 900 deg C for 0.5 h and subsequently WQ. Mechanical properties approx. from Fig. 2. Potential occurrence of TRIP/TWIN. Grain size assumed to be similar to other alloys from the same study.,Ti0.9363 Mo0.0637,1
150,151,Ti-12Mo-5Zr,Ti0.906Zr0.0286Mo0.0654,54,10.1016/j.matchar.2018.03.031,zhang2018,0,1,1,,80.0,,,650.0,,950.0,,50.0,,,,12.01,meta,Ti-beta,Ti-omega,,ST-WQ,Solution treated at 900 deg C for 0.5 h and subsequently WQ. Mechanical properties approx. from Fig. 2. Potential occurrence of TRIP/TWIN.,Ti0.906 Zr0.0286 Mo0.0654,1
151,152,Ti-35Nb,Ti0.7828Nb0.2172,55,10.1016/j.matdes.2013.10.067,griza2014,0,0,1,,500.0,73.9,0.4,289.0,27.0,561.0,22.0,59.0,14.0,202.0,6.0,9.8,near,Ti-beta,Ti-alpha-dp,,ST-WQ,Hot rolling at 800 deg C followed by WQ. YS assumed to be Y2 (Table 1) since these alloys present double yielding. Grain size roughly estimated from Fig. 3. Hardness extracted from Fig. 9. ,Ti0.7828 Nb0.2172,1
152,153,Ti-35Nb-2.5Sn,Ti0.7665Nb0.2211Sn0.0124,55,10.1016/j.matdes.2013.10.067,griza2014,0,0,1,,500.0,65.8,1.1,237.0,8.0,566.0,21.0,55.0,5.0,195.0,6.0,9.8,near,Ti-beta,Ti-alpha-dp,,ST-WQ,Hot rolling at 800 deg C followed by WQ. YS assumed to be Y2 (Table 1) since these alloys present double yielding. Grain size roughly estimated from Fig. 3. Hardness extracted from Fig. 9. ,Ti0.7665 Nb0.2211 Sn0.0124,1
153,154,Ti-35Nb-5Sn,Ti0.7495Nb0.2253Sn0.0252,55,10.1016/j.matdes.2013.10.067,griza2014,0,0,1,,500.0,68.2,1.2,216.0,18.0,563.0,10.0,36.0,7.0,184.0,6.0,9.8,near,Ti-beta,,,ST-WQ,Hot rolling at 800 deg C followed by WQ. YS assumed to be Y2 (Table 1) since these alloys present double yielding. Grain size roughly estimated from Fig. 3. Hardness extracted from Fig. 9. ,Ti0.7495 Nb0.2253 Sn0.0252,1
154,155,Ti-35Nb-7.5Sn,Ti0.732Nb0.2295Sn0.0385,55,10.1016/j.matdes.2013.10.067,griza2014,0,0,1,,500.0,86.4,1.7,262.0,24.0,478.0,22.0,38.0,6.0,202.0,6.0,9.8,near,Ti-beta,,,ST-WQ,Hot rolling at 800 deg C followed by WQ. YS assumed to be Y2 (Table 1) since these alloys present double yielding. Grain size roughly estimated from Fig. 3. Hardness extracted from Fig. 9. ,Ti0.732 Nb0.2295 Sn0.0385,1
155,156,Ti-8.5Cr-1.5Sn,Ti0.9144Cr0.0795Sn0.0061,56,10.1016/j.scriptamat.2015.11.020,brozek2016,1,1,1,400.0,200.0,83.0,4.2,554.0,27.7,1240.0,62.0,35.0,1.8,,,13.6,meta,Ti-beta,,,ST-WQ,"ST at 900 deg C for 30 min, and then WQ. Mechanical properties estimated from Figure 4a. Errors estimated to be 5%.",Ti0.9144 Cr0.0795 Sn0.0061,1
156,157,Ti-9Mo-6W,Ti0.9335Mo0.0493W0.0172,57,10.1016/j.scriptamat.2014.09.005,sun2015,0,1,1,,50.0,59.0,3.0,519.0,26.0,1098.0,54.9,34.0,1.7,,,11.64,meta,Ti-beta,Ti-omega,,ST-WQ,ST at 900 deg C for 30 min and quenched in water. Mechanical properties estimated from Figure 1b. Errors estimated to be 5%.,Ti0.9335 Mo0.0493 W0.0172,1
157,158,Ti-12Mo,Ti0.9344Fe0.0002Mo0.0654,58,10.1016/j.actamat.2013.07.019,sun2013,1,1,1,600.0,30.0,78.0,3.9,481.0,24.1,974.0,48.7,38.0,1.9,,,12.36,meta,Ti-beta,Ti-omega,,ST-WQ,ST at 900 deg C for 30 min and quenched in water. Mechanical properties estimated from Figure 1. Grain size roughly estimated based on Fig. 3. Errors estimated to be 5%.,Ti0.9344 Fe0.0002 Mo0.0654,1
158,159,Ti-24Nb-8Sn-4Zr,Ti0.7843Zr0.0252Nb0.1519Sn0.0387,59,10.1016/j.actbio.2006.11.002,hao2007,1,0,1,1100.0,50.0,50.0,2.5,350.0,,,,,,,,6.75,near,Ti-beta,Ti-alpha-dp,Ti-omega,ST-AC,ST at 850 deg C for 60 min followed by 40s air cooling then WQ. Average grain size roughly estimated as 50 um (Figure 2). Yield strength estimated from Fig. 9. Elastic modulus estimated from Fig. 11.,Ti0.7843 Zr0.0252 Nb0.1519 Sn0.0387,1
159,160,Ti-20V-43Zr-0.6O,Ti0.4609V0.2431Ni0.0037Fe0.0007Zr0.2917,60,10.1016/j.scriptamat.2009.02.044,talling2009,1,1,1,6400.0,,82.18,,635.0,,635.0,,1.8,,,,14.16,meta,Ti-beta,Ti-beta2,Ti-beta3,ST-AC,Hot extruded in the beta phase-field. Details about the cooling not specified. Oxygen content from Table 1. Mechanical strength extracted from Figure 2. ,Ti0.4609 V0.2431 Ni0.0037 Fe0.0007 Zr0.2917,1
160,161,Ti-24Nb-8Sn-4Zr,Ti0.7883Zr0.0243Nb0.15Sn0.0374,61,10.1016/j.actamat.2010.09.015,obbard2011,1,1,1,800.0,5.0,59.2,5.0,282.0,,665.0,,,,,,6.69,near,Ti-alpha-dp,Ti-beta,,ST-AC,Hot forged at 850 deg C and air cooled. YS assumed to be the Y02% from the first cycles (Table 2). Elastic modulus assuming the average of directional elastic moduli reported in Table 5.,Ti0.7883 Zr0.0243 Nb0.15 Sn0.0374,0
161,162,Ti-24Nb-8Sn-4Zr-0.15O,Ti0.7823Zr0.0257Nb0.1522Sn0.0398,61,10.1016/j.actamat.2010.09.015,obbard2011,1,1,1,1500.0,5.0,61.6,,380.0,,797.0,,,,,,6.75,near,Ti-alpha-dp,Ti-beta,,ST-AC,Hot forged at 850 deg C and air cooled. YS assumed to be the Y02% from the first cycles (Table 2). Elastic modulus assuming the average of directional elastic moduli reported in Table 5.,Ti0.7823 Zr0.0257 Nb0.1522 Sn0.0398,0
162,163,Ti-24Nb-8Sn-4Zr-0.20O,Ti0.7818Zr0.0259Nb0.1528Sn0.0394,61,10.1016/j.actamat.2010.09.015,obbard2011,1,1,1,2000.0,5.0,47.8,,515.0,,852.0,,,,,,6.78,near,Ti-alpha-dp,Ti-beta,,ST-AC,Hot forged at 850 deg C and air cooled. YS assumed to be the Y02% from the first cycles (Table 2). Elastic modulus assuming the average of directional elastic moduli reported in Table 5.,Ti0.7818 Zr0.0259 Nb0.1528 Sn0.0394,0
163,164,Ti-24Nb-8Sn-4Zr-0.40O,Ti0.7861Zr0.024Nb0.1504Sn0.0395,61,10.1016/j.actamat.2010.09.015,obbard2011,1,1,1,4000.0,5.0,53.2,4.0,649.0,,778.0,,,,,,6.69,near,Ti-beta,Ti-alpha-dp,,ST-AC,Hot forged at 850 deg C and air cooled. YS assumed to be the Y02% from the first cycles (Table 2). Elastic modulus assuming the average of directional elastic moduli reported in Table 5.,Ti0.7861 Zr0.024 Nb0.1504 Sn0.0395,1
164,165,Ti-25Nb,Ti0.8534Nb0.1466,62,10.1016/j.jallcom.2010.05.134,souza2010,0,0,0,1540.0,250.0,64.0,2.0,456.0,28.0,688.0,14.0,4.0,5.0,181.0,16.0,7.0,near,Ti-alpha-dp,,,ST-WQ,ST at 1000 deg C for 1 h and then WQ (200 C/s). Average grain size approx. 250 um (Figure 5). Oxygen content estimated based on the average reported for other samples from the same study. Elastic modulus and hardness from Fig. 8. Yield strength from Fig. 9. Deformation represented by the reduction in area (Fig. 9). ,Ti0.8534 Nb0.1466,0
165,166,Ti-25Nb-2.5Ta,Ti0.8426Nb0.1497Ta0.0077,62,10.1016/j.jallcom.2010.05.134,souza2010,0,0,0,1540.0,250.0,71.0,1.0,374.0,16.0,642.0,9.0,48.0,7.0,159.0,7.0,7.55,near,Ti-alpha-dp,,,ST-WQ,ST at 1000 deg C for 1 h and then WQ (200 C/s). Average grain size approx. 250 um (Figure 5). Oxygen content estimated based on the average reported for other samples from the same study. Elastic modulus and hardness from Fig. 8. Yield strength from Fig. 9. Deformation represented by the reduction in area (Fig. 9). ,Ti0.8426 Nb0.1497 Ta0.0077,0
166,167,Ti-25Nb-5Ta,Ti0.8313Nb0.153Ta0.0157,62,10.1016/j.jallcom.2010.05.134,souza2010,0,0,0,1540.0,250.0,78.0,1.0,433.0,10.0,543.0,8.0,9.0,4.0,165.0,7.0,8.1,near,Ti-alpha-dp,,,ST-WQ,ST at 1000 deg C for 1 h and then WQ (200 C/s). Average grain size approx. 250 um (Figure 5). Oxygen content estimated based on the average reported for other samples from the same study. Elastic modulus and hardness from Fig. 8. Yield strength from Fig. 9. Deformation represented by the reduction in area (Fig. 9). ,Ti0.8313 Nb0.153 Ta0.0157,0
167,168,Ti-25Nb-7.5Ta,Ti0.8195Nb0.1564Ta0.0241,62,10.1016/j.jallcom.2010.05.134,souza2010,0,0,0,1540.0,250.0,78.0,3.0,376.0,12.0,590.0,13.0,56.0,2.0,172.0,5.0,8.65,near,Ti-alpha-dp,,,ST-WQ,ST at 1000 deg C for 1 h and then WQ (200 C/s). Average grain size approx. 250 um (Figure 5). Oxygen content estimated based on the average reported for other samples from the same study. Elastic modulus and hardness from Fig. 8. Yield strength from Fig. 9. Deformation represented by the reduction in area (Fig. 9). ,Ti0.8195 Nb0.1564 Ta0.0241,0
168,169,Ti-30Nb,Ti0.8191Nb0.1809,62,10.1016/j.jallcom.2010.05.134,souza2010,0,0,0,1540.0,250.0,79.0,1.0,327.0,7.0,532.0,12.0,70.0,1.0,193.0,10.0,8.4,near,Ti-alpha-dp,,,ST-WQ,ST at 1000 deg C for 1 h and then WQ (200 C/s). Average grain size approx. 250 um (Figure 5). Oxygen content estimated based on the average reported for other samples from the same study. Elastic modulus and hardness from Fig. 8. Yield strength from Fig. 9. Deformation represented by the reduction in area (Fig. 9). ,Ti0.8191 Nb0.1809,0
169,170,Ti-30Nb-2.5Ta,Ti0.8072Nb0.1848Ta0.0079,62,10.1016/j.jallcom.2010.05.134,souza2010,0,0,0,1540.0,250.0,81.0,1.0,411.0,19.0,584.0,10.0,24.0,5.0,180.0,3.0,8.95,near,Ti-alpha-dp,,,ST-WQ,ST at 1000 deg C for 1 h and then WQ (200 C/s). Average grain size approx. 250 um (Figure 5). Oxygen content estimated based on the average reported for other samples from the same study. Elastic modulus and hardness from Fig. 8. Yield strength from Fig. 9. Deformation represented by the reduction in area (Fig. 9). ,Ti0.8072 Nb0.1848 Ta0.0079,0
170,171,Ti-30Nb-5Ta,Ti0.7948Nb0.189Ta0.0162,62,10.1016/j.jallcom.2010.05.134,souza2010,0,0,0,1540.0,250.0,80.0,3.0,377.0,13.0,595.0,11.0,74.0,4.0,197.0,10.0,9.5,near,Ti-alpha-dp,,,ST-WQ,ST at 1000 deg C for 1 h and then WQ (200 C/s). Average grain size approx. 250 um (Figure 5). Oxygen content estimated based on the average reported for other samples from the same study. Elastic modulus and hardness from Fig. 8. Yield strength from Fig. 9. Deformation represented by the reduction in area (Fig. 9). ,Ti0.7948 Nb0.189 Ta0.0162,0
171,172,Ti-30Nb-7.5Ta,Ti0.7818Nb0.1934Ta0.0248,62,10.1016/j.jallcom.2010.05.134,souza2010,0,0,0,1540.0,250.0,81.0,4.0,395.0,9.0,584.0,11.0,69.0,3.0,215.0,7.0,10.05,meta,Ti-alpha-dp,,,ST-WQ,ST at 1000 deg C for 1 h and then WQ (200 C/s). Average grain size approx. 250 um (Figure 5). Oxygen content estimated based on the average reported for other samples from the same study. Elastic modulus and hardness from Fig. 8. Yield strength from Fig. 9. Deformation represented by the reduction in area (Fig. 9). ,Ti0.7818 Nb0.1934 Ta0.0248,0
172,173,Ti-35Nb,Ti0.7828Nb0.2172,62,10.1016/j.jallcom.2010.05.134,souza2010,0,0,0,1540.0,250.0,85.0,1.0,338.0,11.0,556.0,11.0,72.0,1.0,199.0,2.0,9.8,near,Ti-alpha-dp,Ti-beta,,ST-WQ,ST at 1000 deg C for 1 h and then WQ (200 C/s). Average grain size approx. 250 um (Figure 5). Oxygen content estimated based on the average reported for other samples from the same study. Elastic modulus and hardness from Fig. 8. Yield strength from Fig. 9. Deformation represented by the reduction in area (Fig. 9). ,Ti0.7828 Nb0.2172,0
173,174,Ti-35Nb-2.5Ta,Ti0.7698Nb0.2221Ta0.0081,62,10.1016/j.jallcom.2010.05.134,souza2010,0,0,0,1540.0,250.0,85.0,1.0,303.0,11.0,580.0,8.0,61.0,5.0,202.0,4.0,10.35,meta,Ti-alpha-dp,Ti-beta,,ST-WQ,ST at 1000 deg C for 1 h and then WQ (200 C/s). Average grain size approx. 250 um (Figure 5). Oxygen content estimated based on the average reported for other samples from the same study. Elastic modulus and hardness from Fig. 8. Yield strength from Fig. 9. Deformation represented by the reduction in area (Fig. 9). ,Ti0.7698 Nb0.2221 Ta0.0081,0
174,175,Ti-35Nb-5Ta,Ti0.7561Nb0.2272Ta0.0167,62,10.1016/j.jallcom.2010.05.134,souza2010,1,1,0,1150.0,250.0,84.0,1.0,340.0,43.0,602.0,8.0,28.0,2.0,206.0,5.0,10.9,meta,Ti-beta,Ti-alpha-dp,,ST-WQ,ST at 1000 deg C for 1 h and then WQ (200 C/s). Average grain size approx. 250 um (Figure 5). Elastic modulus and hardness from Fig. 8. Yield strength from Fig. 9. Deformation represented by the reduction in area (Fig. 9). ,Ti0.7561 Nb0.2272 Ta0.0167,1
175,176,Ti-35Nb-7.5Ta,Ti0.7418Nb0.2326Ta0.0256,62,10.1016/j.jallcom.2010.05.134,souza2010,1,1,0,1930.0,250.0,90.0,1.0,314.0,13.0,585.0,16.0,65.0,3.0,231.0,6.0,11.45,meta,Ti-beta,,,ST-WQ,ST at 1000 deg C for 1 h and then WQ (200 C/s). Average grain size approx. 250 um (Figure 5). Elastic modulus and hardness from Fig. 8. Yield strength from Fig. 9. Deformation represented by the reduction in area (Fig. 9). ,Ti0.7418 Nb0.2326 Ta0.0256,1
176,177,Ti-24Nb-38Zr-2Mo,Ti0.5171Zr0.2908Nb0.1776Mo0.0146,63,10.1016/j.actbio.2021.07.061,tong2021,0,0,0,,245.0,64.2,0.9,714.0,7.0,772.0,9.0,16.0,1.0,251.0,5.0,8.7,near,Ti-beta,,,ST-WQ,"ST at 800 deg C for 30 min, followed by water quenching (ref. CR-ST condition).",Ti0.5171 Zr0.2908 Nb0.1776 Mo0.0146,1
177,178,Ti-24Nb-38Zr-2Mo-0.1Sc,Ti0.51Zr0.2946Nb0.1785Mo0.0152Sc0.0017,63,10.1016/j.actbio.2021.07.061,tong2021,0,0,0,,207.0,65.4,0.8,780.0,8.0,809.0,7.0,19.0,1.0,265.0,4.0,8.79,near,Ti-beta,,,ST-WQ,"ST at 800 deg C for 30 min, followed by water quenching (ref. CR-ST condition).",Ti0.51 Zr0.2946 Nb0.1785 Mo0.0152 Sc0.0017,1
178,179,Ti-30Nb-1Mo-4Sn,Ti0.7872Nb0.1872Mo0.006Sn0.0195,64,10.1007/s11661-013-2134-8,hu2014,0,1,1,,,45.0,,220.0,,,,,,,,9.39,near,Ti-beta,Ti-alpha-dp,,ST-WQ,ST at 800 deg C for 1 h followed by quenching into water at RT. Presents notable double-yielding - YS refers approx. to the second yield (Figure 4). Other mechanical properties not reported. ,Ti0.7872 Nb0.1872 Mo0.006 Sn0.0195,1
179,180,Ti-35Nb-7Zr-5Ta-1Si,Ti0.6777Zr0.0479Nb0.235Ta0.0172Si0.0222,65,10.1016/j.msec.2015.11.043,kopova2016,0,0,0,,30.0,70.0,,561.0,26.0,618.0,11.0,12.0,3.0,,,10.9,meta,Ti-beta,"(Zr,X)Si",,ST-WQ,ST at 1000 deg C for 2 h followed by WQ. Grain size higher roughly estimated from Fig. 1. Elastic modulus from Figure 3. Mechanical strengths from Figure 4. Elongation from Figure 5.,Ti0.6777 Zr0.0479 Nb0.235 Ta0.0172 Si0.0222,1
180,181,Ti-35Nb-7Zr-5Ta-2Fe,Ti0.6733Fe0.0226Zr0.0485Nb0.2381Ta0.0175,65,10.1016/j.msec.2015.11.043,kopova2016,0,0,0,,250.0,81.0,,588.0,9.0,721.0,20.0,27.0,2.0,,,16.69,meta,Ti-beta,,,ST-WQ,ST at 1000 deg C for 2 h followed by WQ. Grain size higher roughly estimated from Fig. 1. Elastic modulus from Figure 3. Mechanical strengths from Figure 4. Elongation from Figure 5.,Ti0.6733 Fe0.0226 Zr0.0485 Nb0.2381 Ta0.0175,1
181,182,Ti-35Nb-7Zr-5Ta-0.5Si-1Fe,Ti0.6755Fe0.0112Zr0.0482Nb0.2365Ta0.0173Si0.0112,65,10.1016/j.msec.2015.11.043,kopova2016,0,0,0,,150.0,75.0,,632.0,11.0,683.0,20.0,14.0,2.0,,,13.79,meta,Ti-beta,"(Zr,X)Si",,ST-WQ,ST at 1000 deg C for 2 h followed by WQ. Grain size higher roughly estimated from Fig. 1. Elastic modulus from Figure 3. Mechanical strengths from Figure 4. Elongation from Figure 5.,Ti0.6755 Fe0.0112 Zr0.0482 Nb0.2365 Ta0.0173 Si0.0112,1
182,183,Ti-35Nb-7Zr-5Ta-0.5Si-2Fe,Ti0.6636Fe0.0225Zr0.0483Nb0.237Ta0.0174Si0.0112,65,10.1016/j.msec.2015.11.043,kopova2016,0,0,0,,150.0,85.0,,720.0,19.0,841.0,32.0,15.0,2.0,,,16.69,meta,Ti-beta,"(Zr,X)Si",,ST-WQ,ST at 1000 deg C for 2 h followed by WQ. Grain size higher roughly estimated from Fig. 1. Elastic modulus from Figure 3. Mechanical strengths from Figure 4. Elongation from Figure 5.,Ti0.6636 Fe0.0225 Zr0.0483 Nb0.237 Ta0.0174 Si0.0112,1
183,184,Ti-35Nb-7Zr-5Ta-1Si-1Fe,Ti0.6659Fe0.0112Zr0.048Nb0.2354Ta0.0173Si0.0223,65,10.1016/j.msec.2015.11.043,kopova2016,0,0,0,,30.0,79.0,,613.0,38.0,652.0,45.0,7.0,2.0,,,13.8,meta,Ti-beta,"(Zr,X)Si",,ST-WQ,ST at 1000 deg C for 2 h followed by WQ. Grain size higher roughly estimated from Fig. 1. Elastic modulus from Figure 3. Mechanical strengths from Figure 4. Elongation from Figure 5.,Ti0.6659 Fe0.0112 Zr0.048 Nb0.2354 Ta0.0173 Si0.0223,1
184,185,Ti-35Nb,Ti0.7828Nb0.2172,66,10.1016/j.jmbbm.2015.06.035,tavares2015,0,1,0,,200.0,72.0,2.0,382.0,13.0,560.0,25.0,36.0,6.0,172.0,1.0,9.8,near,Ti-beta,Ti-alpha-dp,Ti-omega,ST-WQ,ST at 1000 deg C for 1 h and then water quenched. Elastic modulus via ultrasonic methods. Average grain size roughly approx. from Figure 7. Ti-omega assumed to be present in all samples from this study (Figure 8). Microhardness measurements from Fig. 9.,Ti0.7828 Nb0.2172,1
185,186,Ti-35Nb-0.15Si,Ti0.78Nb0.2169Si0.0031,66,10.1016/j.jmbbm.2015.06.035,tavares2015,0,0,0,,180.0,66.0,2.0,389.0,17.0,573.0,26.0,32.0,4.0,190.0,3.0,9.8,near,Ti-beta,Ti-alpha-dp,Ti-omega,ST-WQ,ST at 1000 deg C for 1 h and then water quenched. Elastic modulus via ultrasonic methods. Average grain size roughly approx. from Figure 7. Ti-omega assumed to be present in all samples from this study (Figure 8). Microhardness measurements from Fig. 9.,Ti0.78 Nb0.2169 Si0.0031,1
186,187,Ti-35Nb-0.35Si,Ti0.7763Nb0.2165Si0.0072,66,10.1016/j.jmbbm.2015.06.035,tavares2015,0,0,0,,120.0,65.0,2.0,405.0,21.0,585.0,18.0,29.0,4.0,202.0,4.0,9.8,near,Ti-beta,Ti-alpha-dp,Ti-omega,ST-WQ,ST at 1000 deg C for 1 h and then water quenched. Elastic modulus via ultrasonic methods. Average grain size roughly approx. from Figure 7. Ti-omega assumed to be present in all samples from this study (Figure 8). Microhardness measurements from Fig. 9.,Ti0.7763 Nb0.2165 Si0.0072,1
187,188,Ti-35Nb-0.55Si,Ti0.7726Nb0.2162Si0.0112,66,10.1016/j.jmbbm.2015.06.035,tavares2015,0,1,0,,80.0,65.0,2.0,540.0,73.0,658.0,77.0,2.0,1.0,223.0,3.0,9.8,near,Ti-beta,Ti-alpha-dp,Ti-omega,ST-WQ,ST at 1000 deg C for 1 h and then water quenched. Elastic modulus via ultrasonic methods. Average grain size roughly approx. from Figure 7. Ti-omega assumed to be present in all samples from this study (Figure 8). Microhardness measurements from Fig. 9.,Ti0.7726 Nb0.2162 Si0.0112,1
188,189,Ti-8Cr,Ti0.9259Cr0.0741,67,10.1007/BF01106518,hanada1986,0,1,0,,120.0,,,662.0,,769.0,,33.0,,,,12.8,meta,Ti-beta,Ti-omega,,ST-WQ,ST at 1100K and quenched into ice water + 10% deformation at 300K. Average grain size roughly estimated from Fig. 1. Elastic modulus not reported.,Ti0.9259 Cr0.0741,1
189,190,Ti-10Cr,Ti0.9072Cr0.0928,67,10.1007/BF01106518,hanada1986,0,1,0,,100.0,,,446.0,,872.0,,39.0,,,,16.0,meta,Ti-beta,Ti-omega,,ST-WQ,ST at 1100K and quenched into ice water + 10% deformation at 300K. Average grain size roughly estimated from Fig. 1. Elastic modulus not reported.,Ti0.9072 Cr0.0928,1
190,191,Ti-11.5Cr,Ti0.8932Cr0.1068,67,10.1007/BF01106518,hanada1986,0,1,0,,85.0,,,791.0,,858.0,,14.0,,,,18.39,meta,Ti-beta,Ti-omega,,ST-WQ,ST at 1100K and quenched into ice water + 10% deformation at 300K. Average grain size roughly estimated from Fig. 1. Elastic modulus not reported.,Ti0.8932 Cr0.1068,1
191,192,Ti-13Cr,Ti0.8791Cr0.1209,67,10.1007/BF01106518,hanada1986,0,1,0,,85.0,,,794.0,,830.0,,19.0,,,,20.8,meta,Ti-beta,Ti-omega,,ST-WQ,ST at 1100K and quenched into ice water + 10% deformation at 300K. Average grain size assumed to be equal Ti-13Cr.,Ti0.8791 Cr0.1209,1
192,193,Ti-15Cr,Ti0.8602Cr0.1398,67,10.1007/BF01106518,hanada1986,0,1,0,,85.0,,,775.0,,814.0,,15.0,,,,24.01,meta,Ti-beta,,,ST-WQ,ST at 1100K and quenched into ice water + 10% deformation at 300K. Average grain size assumed to be equal Ti-13Cr.,Ti0.8602 Cr0.1398,1
193,194,Ti-20Cr,Ti0.8129Cr0.1871,67,10.1007/BF01106518,hanada1986,0,1,0,,85.0,,,808.0,,822.0,,8.0,,,,32.0,stable,Ti-beta,,,ST-WQ,ST at 1100K and quenched into ice water + 10% deformation at 300K. Average grain size assumed to be equal Ti-13Cr.,Ti0.8129 Cr0.1871,1
194,195,Ti-12Mo,Ti0.9363Mo0.0637,68,10.1016/j.msea.2010.03.044,sun2010,0,1,0,,40.0,90.0,,550.0,,660.0,,45.0,,,,12.0,meta,Ti-beta,Ti-omega,,ST-WQ,ST at 1143 K for 30 min then quenched into water. Average grain size around 40 um (Figure 1b).  ,Ti0.9363 Mo0.0637,1
195,196,Ti-30Nb-10Ta-5Zr-0.28O,Ti0.7274Zr0.0346Nb0.2027Ta0.0353,69,10.1016/j.actamat.2010.02.010,obbard2010,1,1,1,2800.0,,57.1,,400.0,,777.0,,,,,,10.57,meta,Ti-beta,Ti-alpha-dp,,ST-AC,"Powder metallurgy, sintering and hot-swaging. Stress-relieving anneal at 850 deg C (assumed to be followed by AC, given the remaining text). YS equals Y02%. Young modulus averaged over the main elastic costants E100, E110, E111 from Table 5.",Ti0.7274 Zr0.0346 Nb0.2027 Ta0.0353,1
196,197,Ti-30Nb-08Ta-5Zr-0.35O,Ti0.7413Zr0.0323Nb0.1986Ta0.0278,69,10.1016/j.actamat.2010.02.010,obbard2010,1,1,1,3500.0,,53.7,,435.0,,612.0,,,,,,10.13,meta,Ti-beta,Ti-alpha-dp,,ST-AC,"Powder metallurgy, sintering and hot-swaging. Stress-relieving anneal at 850 deg C (assumed to be followed by AC, given the remaining text). YS equals Y02%. Young modulus averaged over the main elastic costants E100, E110, E111 from Table 5.",Ti0.7413 Zr0.0323 Nb0.1986 Ta0.0278,1
197,198,at_Ti-5Mo-3Sn-1Fe-0.4O,Ti91.10Mo4.60Sn3.30Fe1.00,70,10.1016/j.jallcom.2020.155391,xu2020b,1,1,1,1222.0,59.0,52.0,,740.0,,1013.0,,15.0,,,,11.49,meta,Ti-beta,,,ST-WQ,Annealed at 900 deg C for 10 min then WQ. Mean grain size reported in Section 3. Numbers of samples/specimens not reported.,Ti91.1 Mo4.6 Sn3.3 Fe1,1
198,199,at_Ti-Nb-Ta-Zr-Mo,Ti19.00Nb19.00Ta21.00Zr21.00Mo20.00,71,10.1016/j.msec.2016.12.057,wang2017b,0,0,0,,,153.0,7.0,1390.0,75.0,,,8.0,2.0,,,31.52,stable,Ti-beta,Ti-beta2,,As-cast,Fabrication in a water-cooled copper hearth. Young modulus obtained via nanohardness (composition of E1 = 161 GPa and E2 = 133 GPa). Error in E assumed to be the highest among errors of individual phases. Strain is an average from Fig. 5,Ti19 Nb19 Ta21 Zr21 Mo20,1
199,200,at_Ti-8Mo-6Nb-4Zr,Ti82.13Mo7.98Nb5.93Zr3.96,72,10.1016/j.jmbbm.2015.12.023,nnamchi2016,1,0,0,128.0,10.0,72.0,,899.0,,,,12.3,,,,16.4,meta,Ti-alpha-dp,Ti-beta,,ST-WQ,Oxygen reported in Table 1. Average grain size reported in the text. Alloy with divergent behavior ignored. ,Ti82.13 Mo7.98 Nb5.93 Zr3.96,0
200,201,at_Ti-8Mo-5Nb-3Zr,Ti84.11Mo7.98Nb4.94Zr2.97,72,10.1016/j.jmbbm.2015.12.023,nnamchi2016,1,0,0,128.0,10.0,69.0,,947.0,,,,13.9,,,,16.19,meta,Ti-alpha-dp,Ti-beta,,ST-WQ,Oxygen reported in Table 1. Average grain size reported in the text. Alloy with divergent behavior ignored. ,Ti84.11 Mo7.98 Nb4.94 Zr2.97,0
201,202,at_Ti-8Mo-5Zr-3Nb,Ti84.04Mo7.98Nb2.96Zr5.02,72,10.1016/j.jmbbm.2015.12.023,nnamchi2016,1,0,0,128.0,10.0,52.0,,483.0,,,,10.7,,,,15.26,meta,Ti-alpha-dp,Ti-beta,,ST-WQ,Oxygen reported in Table 1. Average grain size reported in the text. Alloy with divergent behavior ignored. ,Ti84.04 Mo7.98 Nb2.96 Zr5.02,0
202,203,at_Ti-22Nb,Ti78.00Nb22.00,73,10.1016/j.msea.2012.09.012,zhang2013,0,0,1,,40.0,73.0,3.0,405.0,,694.0,,37.0,,181.0,5.0,9.91,near,Ti-beta,Ti-alpha-dp,,ST-WQ,ST at 800 deg C for 30 min followed by quenching into water at RT. Grain size roughly estimated from Fig. 3. UTS extracted from Fig. 5. Mechanical properties extracted from Fig. 6. Elastic modulus from Fig. 7. TSIM = 273 MPa,Ti78 Nb22,1
203,204,at_Ti-22Nb-1Mo,Ti77.00Nb22.00Mo1.00,73,10.1016/j.msea.2012.09.012,zhang2013,0,0,1,,20.0,87.0,2.0,452.0,,763.0,,35.0,,190.0,7.0,11.47,meta,Ti-beta,Ti-alpha-dp,,ST-WQ,ST at 800 deg C for 30 min followed by quenching into water at RT. Grain size roughly estimated from Fig. 3. UTS extracted from Fig. 5. Mechanical properties extracted from Fig. 6. Elastic modulus from Fig. 7. TSIM = 295 MPa,Ti77 Nb22 Mo1,1
204,205,at_Ti-22Nb-1Zr,Ti77.00Nb22.00Zr1.00,73,10.1016/j.msea.2012.09.012,zhang2013,0,0,1,,20.0,68.0,4.0,370.0,,629.0,,35.0,,184.0,2.0,9.83,near,Ti-beta,Ti-alpha-dp,,ST-WQ,ST at 800 deg C for 30 min followed by quenching into water at RT. Grain size roughly estimated from Fig. 3. UTS extracted from Fig. 5. Mechanical properties extracted from Fig. 6. Elastic modulus from Fig. 7. TSIM = 259 MPa,Ti77 Nb22 Zr1,1
205,206,at_Ti-22Nb-1Ta,Ti77.00Nb22.00Ta1.00,73,10.1016/j.msea.2012.09.012,zhang2013,0,0,1,,30.0,72.0,4.0,401.0,,617.0,,28.0,,189.0,4.0,10.36,meta,Ti-beta,Ti-alpha-dp,,ST-WQ,ST at 800 deg C for 30 min followed by quenching into water at RT. Grain size roughly estimated from Fig. 3. UTS extracted from Fig. 5. Mechanical properties extracted from Fig. 6. Elastic modulus from Fig. 7. TSIM = 286 MPa,Ti77 Nb22 Ta1,1
206,207,at_Ti-22Nb-1Sn,Ti77.00Nb22.00Sn1.00,73,10.1016/j.msea.2012.09.012,zhang2013,0,0,1,,50.0,65.0,3.0,503.0,,633.0,,27.0,,203.0,4.0,9.79,near,Ti-beta,Ti-alpha-dp,,ST-WQ,ST at 800 deg C for 30 min followed by quenching into water at RT. Grain size roughly estimated from Fig. 3. UTS extracted from Fig. 5. Mechanical properties extracted from Fig. 6. Elastic modulus from Fig. 7. TSIM = 328 MPa,Ti77 Nb22 Sn1,1
207,208,at_Ti-22Nb-1Si,Ti77.00Nb22.00Si1.00,73,10.1016/j.msea.2012.09.012,zhang2013,0,0,1,,50.0,69.0,2.0,540.0,,634.0,,21.0,,204.0,5.0,9.94,near,Ti-beta,Ti-alpha-dp,,ST-WQ,ST at 800 deg C for 30 min followed by quenching into water at RT. Grain size roughly estimated from Fig. 3. UTS extracted from Fig. 5. Mechanical properties extracted from Fig. 6. Elastic modulus from Fig. 7. TSIM = 345 MPa,Ti77 Nb22 Si1,1
208,209,at_Ti-22Nb-1Fe,Ti77.00Nb22.00Fe1.00,73,10.1016/j.msea.2012.09.012,zhang2013,0,0,1,,40.0,79.0,2.0,600.0,,820.0,,24.0,,250.0,5.0,12.69,meta,Ti-beta,Ti-alpha-dp,,ST-WQ,ST at 800 deg C for 30 min followed by quenching into water at RT. Grain size roughly estimated from Fig. 3. UTS extracted from Fig. 5. Mechanical properties extracted from Fig. 6. Elastic modulus from Fig. 7. TSIM = 346 MPa,Ti77 Nb22 Fe1,1
209,210,at_Ti-24Nb,Ti76.00Nb24.00,74,10.1016/j.msea.2011.12.103,li2012,0,0,1,,30.0,56.0,,202.0,,409.0,,27.0,,,,10.64,meta,Ti-beta,Ti-alpha-dp,,ST-WQ,"ST at 1073K for 3600s followed by quenching into water. Average grain size approx. 30 um (Fig. 1). YS, UTS and elongation obtained from Fig. 11. SIMT (and possibly superelasticity) occurs in this alloy. ",Ti76 Nb24,1
210,211,at_Ti-24Nb-2Zr,Ti74.00Nb24.00Zr2.00,74,10.1016/j.msea.2011.12.103,li2012,0,0,1,,30.0,59.0,,249.0,,487.0,,23.0,,,,10.49,meta,Ti-beta,,,ST-WQ,"ST at 1073K for 3600s followed by quenching into water. Average grain size approx. 30 um (Fig. 1). YS, UTS and elongation obtained from Fig. 11. SIMT (and possibly superelasticity) occurs in this alloy. ",Ti74 Nb24 Zr2,1
211,212,at_Ti-24Nb-4Zr,Ti72.00Nb24.00Zr4.00,74,10.1016/j.msea.2011.12.103,li2012,0,0,1,,30.0,60.0,,417.0,,542.0,,22.0,,,,10.33,meta,Ti-beta,,,ST-WQ,"ST at 1073K for 3600s followed by quenching into water. Average grain size approx. 30 um (Fig. 1). YS, UTS and elongation obtained from Fig. 11. SIMT (and possibly superelasticity) occurs in this alloy. ",Ti72 Nb24 Zr4,1
212,213,at_Ti-23Nb-2Zr-0.7Ta,Ti74.30Nb23.00Zr2.00Ta0.70,75,10.1016/j.actamat.2011.06.006,besse2011,1,0,1,,50.0,55.0,,280.0,,400.0,,33.0,,,,10.43,meta,Ti-beta,Ti-alpha-dp,,ST-WQ,ST at 850 deg C for 0.5 h in the beta-phase field and quenched in water. Average grain size roughly estimated from Fig. 1.,Ti74.3 Nb23 Zr2 Ta0.7,1
213,214,at_Ti-23Nb-2Zr-0.7Ta-1.2O,Ti74.30Nb23.00Zr2.00Ta0.70,75,10.1016/j.actamat.2011.06.006,besse2011,1,0,1,3219.0,30.0,60.0,,830.0,,880.0,,14.0,,,,10.43,meta,Ti-beta,,,ST-WQ,ST at 850 deg C for 0.5 h in the beta-phase field and quenched in water. Average grain size roughly estimated from Fig. 1.,Ti74.3 Nb23 Zr2 Ta0.7,1
214,215,at_Ti-12Ta-9Nb-6Zr-3V,Ti70.00Ta12.00Nb9.00Zr6.00V3.00,76,10.1126/science.1081957,saito2003,1,1,1,3500.0,,71.2,,849.0,,,,19.1,,,,11.54,meta,Ti-beta,,,ST-WQ,Data extracted from Figure 1a,Ti70 Ta12 Nb9 Zr6 V3,1
215,216,Ti-2Mo-2Al-2Fe,Ti89.17Mo4.81Al4.27Fe1.75,77,10.1016/j.msea.2015.08.028,li2015,1,1,0,540.0,75.0,,,670.0,,,,,,300.0,,12.74,meta,Ti-beta,Ti-omega,,ST-WQ,"ST at 850 deg C for 1 h. Grain size from the text (ref. Fig. 2). Cylindrical tensile specimens 6 x 30 mm, 5.10E-4 (s-1) strain rate. Stress-strain curves not reported, thus, it is impossible to infer Young or UTS.",Ti89.17 Mo4.81 Al4.27 Fe1.75,1
216,217,Ti-6Cr-3Sn,Ti93.11Cr5.65Sn1.24,78,10.2320/matertrans.M2011153,wadood2011,0,0,1,,300.0,,,294.0,,585.0,,41.0,,260.0,4.0,9.6,near,Ti-beta,,,ST-WQ,Elastic modulus not reported. Deformation from Fig. 3. Grain size not reported (Fig. 2 shows grains > 200 um). YS and UTS extracted from Fig. 4. Hardness from Fig. 9.,Ti93.11 Cr5.65 Sn1.24,1
217,218,Ti-7Cr-3Sn,Ti92.16Cr6.60Sn1.24,78,10.2320/matertrans.M2011153,wadood2011,0,0,1,,300.0,,,390.0,,639.0,,16.0,,270.0,3.0,11.2,meta,Ti-beta,,,ST-WQ,Elastic modulus not reported. Deformation from Fig. 3. Grain size not reported (Fig. 2 shows grains > 200 um). YS and UTS extracted from Fig. 4. Hardness from Fig. 9.,Ti92.16 Cr6.6 Sn1.24,1
218,219,Ti-8Cr-3Sn,Ti91.21Cr7.55Sn1.24,78,10.2320/matertrans.M2011153,wadood2011,0,0,1,,300.0,,,439.0,,620.0,,11.0,,272.0,5.0,12.8,meta,Ti-beta,,,ST-WQ,Elastic modulus not reported. Deformation from Fig. 3. Grain size not reported (Fig. 2 shows grains > 200 um). YS and UTS extracted from Fig. 4. Hardness from Fig. 9.,Ti91.21 Cr7.55 Sn1.24,1
219,220,Ti-9Cr-3Sn,Ti90.26Cr8.50Sn1.24,78,10.2320/matertrans.M2011153,wadood2011,0,0,1,,300.0,,,420.0,,622.0,,13.0,,275.0,9.0,14.4,meta,Ti-beta,,,ST-WQ,Elastic modulus not reported. Deformation from Fig. 3. Grain size not reported (Fig. 2 shows grains > 200 um). YS and UTS extracted from Fig. 4. Hardness from Fig. 9.,Ti90.26 Cr8.5 Sn1.24,1
